Repository: luckixf/blog

# Luckixf 的博客

在某个不知名角落里的博客小站。记录土木学习、编程尝试和生活片段。

[访问博客](https://blog.luckixf.top/) · [文章](https://blog.luckixf.top/posts) · [碎碎念](https://blog.luckixf.top/thoughts) · [RSS](https://blog.luckixf.top/rss.xml)

## 设计与技术

页面设计参考 [Astro Theme Pure](https://github.com/cworld1/astro-theme-pure)，采用居中个人简介、简洁文章归档和深浅色主题。本站使用 Astro 6 + Tailwind CSS 4，是在已有博客上进行的独立适配，并未直接安装完整的 astro-pure 主题。

图片预览使用与 Pure 相同的 [medium-zoom](https://github.com/francoischalifour/medium-zoom)，随站点打包。文章、碎碎念、RSS、评论和在线发布沿用本站的内容结构与接口。

## 功能

- Markdown / MDX 文章、按年份归档、目录、代码高亮与复制。
- 碎碎念分页、图片预览、标签、历史编号链接。
- 全站本地搜索，支持 Ctrl / Command + K 和键盘选择。
- 浅色、深色、跟随系统主题，手机导航和屏幕安全区适配。
- 图片懒加载、慢网/失败提示、手动重试与查看原图。
- RSS、sitemap、SEO 元数据及 PWA 离线回退。
- Vercel 上的 GitHub 评论、留言板、点赞和在线发布。

## 本地开发

需要 Node.js 22.12+（推荐 Node.js 24 LTS）和 Bun。

```bash
git clone https://github.com/luckixf/blog.git
cd blog
bun install
bun dev
```

打开终端显示的本地地址，默认是 http://localhost:4321。

```bash
bun run build           # 类型检查与生产构建
bun run verify:content  # 验证文章地址、碎碎念、RSS、搜索与内部资源
bun run verify:media    # 验证 Markdown / HTML 图片属性及原始地址
bun run verify:sw       # 验证离线、超时与缓存行为
bun run preview         # 预览构建产物
```

手机通过同一局域网预览时使用 `bun run dev:network`。

## 写作与配置

文章位于 `src/content/posts/`，碎碎念位于 `src/content/thoughts/`，支持按年月组织文件。

```bash
bun new:blog my-first-post
bun t random-name "今天天气不错"
```

文章头部示例：

```yaml
---
title: 我的文章
description: 一段摘要
date: 2026-11-28T09:00:00+08:00
slug: my-first-post

draft: false
---
```

已发布文章继续使用原有 slug。碎碎念的 `draft: true` 内容不会公开。

| 文件                            | 用途                                   |
| ------------------------------- | -------------------------------------- |
| `src/consts.ts`                 | 博客名称、邮箱、社交链接、项目、技术栈 |
| `src/site.config.ts`            | 头像、个人介绍、导航                   |
| `src/pages/about/index.astro`   | 关于我和关于本站                       |
| `src/pages/friends/index.astro` | 友链和交换信息                         |
| `src/styles/global.css`         | 全站样式及移动端布局                   |
| `astro.config.mjs`              | 站点域名、Markdown 与构建配置          |
| `public/manifest.json`          | PWA 安装信息                           |

图片可以使用 Markdown 或原有 HTML。构建阶段为正文图片添加懒加载与异步解码，并限制其宽度不超过容器。图床仍使用原地址，慢网时可以重试或打开原图；本站不依赖未配置的第三方图片代理。

## 部署

推荐将 [luckixf/blog](https://github.com/luckixf/blog) 连接到 Vercel，构建命令为 `bun run build`，静态输出目录为 `dist`。仓库根目录的 `api/` 与 `vercel.json` 提供动态功能。

本地 `astro dev` / `astro preview` 及纯静态托管不会运行这些 Serverless API；此时评论、点赞、在线发布不可用。动态能力需要保留原部署环境中的 GitHub 仓库、访问令牌等配置，见 [.env.example](./.env.example)、[Vercel 部署指南](./docs/deploy-vercel.md) 和 [API 说明](./docs/api-contract.md)。

主题适配与维护记录见 [页面适配说明](./docs/pure-redesign.md)。

## 致谢与许可

- 当前页面设计参考：[Astro Theme Pure](https://github.com/cworld1/astro-theme-pure)（Apache-2.0）。
- 本站最初基于 [Astro Doge](https://github.com/dogxii/astro-doge)，保留其内容与接口基础；原主题演化自 [astro-nano](https://github.com/markhorn-dev/astro-nano)。
- 碎碎念和留言板的早期交互参考了 [Viki](https://github.com/vikiboss/blog)。
- 图片缩放：[medium-zoom](https://github.com/francoischalifour/medium-zoom)（MIT）。

本站代码沿用 [MIT License](./LICENSE)。文章、个人资料和图片属于各自作者，复用代码时请替换为自己的内容。

File: src/content/posts/2026/05/01_emulsified-petroleum-asphalt.md
---
title: 乳化石油沥青介绍
description: 道路施工所用到的乳化石油沥青学习笔记
date: 2026-05-01T16:13:58+08:00
slug: emulsified-petroleum-asphalt
draft: false
---

乳化沥青是粘稠沥青经热熔和机械作用后，以微滴状态分散于含乳化剂一稳定剂的水中，形成水包油型的沥青乳液。主要应用于沥青路面喷洒、透层、<ruby>粘<rt>zhān</rt></ruby>层。

**具有粘度很低、流动性很好的特点，同时粘结性、抗老化性和防水能力强。**

[地质工程_道路建筑材料_有机结合料_乳化沥青、泡沫沥青_科普视频](http://baike.baidu.com/l/TzNXcdVD)

<img src="https://image.luckixf.top/2026/05/01/noke.png.webp" style="max-width: 300px; height: auto;object-fit: contain; margin-left: 0 !important;" alt="Noke">

---
## 公路沥青全体系梳理

根据[JTG F40-2004《公路沥青路面施工技术规范》](https://xxgk.mot.gov.cn/jigou/glj/202006/t20200623_3312403.html)现行标准，对公路常用沥青进行分类。

公路工程用沥青核心分为**基质沥青**和**改性沥青**两大体系，乳化沥青属于改性沥青分支。

>基质沥青

```test
道路石油沥青
Road Petroleum Asphalt
是热拌沥青混合料、乳化沥青、改性沥青的基础原料，用于高等级公路面层、基层。

煤沥青
Coal Tar Pitch
仅用于旧路面冷再生、基层透层，因环保性差，高等级公路已基本禁用。

天然沥青
Natural Asphalt
代表为湖沥青、岩沥青，掺配到石油沥青中提升高温稳定性、水稳定性，用于重载交通路面
```

>改性沥青
```test
聚合物改性沥青
热拌高等级公路面层、桥面铺装

乳化沥青
冷施工核心材料

改性乳化沥青
乳化沥青升级款，添加聚合物改性剂

其他：橡胶沥青、高模量改性沥青等，用于特殊路面
```


### 乳化沥青命名通用规则

#### 通用命名公式

规范优先级排序，从左到右:

`施工用途代号 + 离子类型代号+ 牌号 / 破乳速度代号`

#### 第一位，施工用途

>P 喷洒型
>
>仅用于路面层间喷洒、封层、表处，_严禁用于集料拌和_

>B 拌和型
>
>仅用于与集料拌和（冷拌料、冷再生、稀浆封层），_严禁用于层间喷洒_

#### 第二位，离子类型

>C `Cationic` 阳离子型
>
>沥青微粒带正电，适配酸 / 碱性石料，潮湿基层可施工，公路 90% 场景所使用
>
>_全场景适配_

>A `Anionic` 阴离子型
>
>沥青微粒带负电，仅适配碱性石灰岩，必须干燥基层施工，潮湿环境直接失效
>
>_严禁用于潮湿基层、酸性花岗岩 / 玄武岩_

>N `Non-ionic` 非离子型
>
>乳化剂不电离，化学稳定性极强，耐酸碱硬水，施工窗口期极长
>
>_仅用于特殊场景，高等级公路极少用_

#### 第三位，牌号/破乳速度

>1/2/3 普通乳化沥青
>
>（非改性）专用，规范固定对应破乳速度 + 用途，非随意编制
>
>_不能和改性乳化沥青的 R/M/S 混用_

>R `Rapid Setting` 快裂型
>
>喷洒 / 拌和后 3-10min 快速破乳成型
>
>_不能用于需要渗透的透层_

>M `Medium Setting` 中裂型
>
>破乳 10-30min，兼顾渗透与成型
>
>_稀浆封层主力_

>S `Slow Setting` 慢裂型
>
>破乳 1h 以上，拌和稳定性极强，仅碾压时破乳
>
>_不能用于需要快速成型的粘层_


#### 区分普通乳化沥青 VS 改性乳化沥青

|项目|普通乳化沥青|改性乳化沥青|
|:----:|-------|-------|
|原料|道路石油沥青 + 乳化剂 + 水，无改性剂|道路石油沥青 + SBS/SBR 改性剂 + 乳化剂 + 水|
|性能|基础性能，满足普通公路要求|高温抗车辙、低温抗裂、粘结力、水稳定性全面升级|
|公路用途|二三级公路、普通市政道路的透 / 粘 / 封层、冷拌料|高速、一级公路、桥面铺装、重载交通路面的粘 / 封层、微表处|


#### 工艺、配比、参数、用途、选型逻辑

>PC 系列：喷洒型阳离子乳化沥青

``` test
PC-1
喷洒型阳离子 1 号乳化沥青
Spray Type Cationic Emulsified Asphalt No.1

破乳速度: 快裂型

制作工艺核心差异:
- 乳化剂：短碳链季铵盐，低 HLB 值 8-12，乳化膜强度低
- 研磨：胶体磨 3000r/min，研磨 1 遍，沥青微粒 3-5μm（偏粗）
- 稳定剂：极少添加，避免延缓破乳
   
标准材料配比:
基质沥青 60%+ 水 39%+ 阳离子乳化剂 0.6%+ 稳定剂 0.4%

规范强制核心参数:
- 沥青含量≥50%
- 粘度 C₂₅,₃：20-25s
- 5d 储存稳定性≤5%
- 集料裹覆面积≥2/3

施工用途:
- 沥青表面处治路面
- 沥青贯入式路面
- 路面下封层
- 同步碎石封层

适配路面层位:
路面面层（表处）、基层顶面下封层

快裂快速成膜，配合碎石撒布快速形成防水粘结层，无需渗透，仅需表面成膜
```

```test
PC-2
喷洒型阳离子 2 号乳化沥青
Spray Type Cationic Emulsified Asphalt No.2

破乳速度: 慢裂型

制作工艺核心差异:
- 乳化剂：长碳链胺类，高 HLB 值 14-18，乳化膜强度高
- 研磨：胶体磨 4000r/min，研磨 2 遍，沥青微粒 0.5-2μm（极细）
- 稳定剂：添加 0.2-0.5% 氯化钙，提升渗透性和储存稳定性
   
标准材料配比:
基质沥青 55%+ 水 43.5%+ 阳离子乳化剂 1.2%+ 稳定剂 0.3%

规范强制核心参数:
- 沥青含量≥50%
- 粘度 C₂₅,₃：8-20s
- 5d 储存稳定性≤5%
- 基层渗透深度≥5mm
   
施工用途:
- 半刚性 / 粒料基层**透层油**
- 水泥稳定类基层养生
- 粒料基层封层
   
适配路面层位:
基层顶面（水泥稳定碎石 / 级配碎石），面层施工前

慢裂型破乳慢，有足够时间渗透进基层孔隙形成嵌锁，实现基层与面层的应力传递，这是透层油的核心要求
```

```test
PC-3
喷洒型阳离子 3 号乳化沥青
Spray Type Cationic Emulsified Asphalt No.3

破乳速度: 快裂 / 中裂型

制作工艺核心差异:
- 乳化剂：中碳链季铵盐，中 HLB 值 12-14，兼顾破乳速度与粘结力
- 研磨：胶体磨 3500r/min，研磨 1-2 遍，沥青微粒 2-4μm
- 稳定剂：微量添加，保证喷洒流动性

标准材料配比:
基质沥青 58%+ 水 41.2%+ 阳离子乳化剂 0.7%+ 稳定剂 0.1%

规范强制核心参数:
- 沥青含量≥50%
- 粘度 C₂₅,₃：8-20s
- 5d 储存稳定性≤5%
- 与水泥混凝土粘附性≥4 级

施工用途:
- 沥青面层与面层之间的粘层油
- 沥青面层与水泥混凝土桥面 / 基层的粘层油
- 旧沥青路面加铺层粘层油

适配路面层位:
沥青面层之间、面层与水泥结构层之间，上下层粘结

快裂型快速破乳成型，粘结力强，快速形成连续粘结层，为后续面层摊铺提供条件，无需渗透，仅需层间粘结
```

>BC 系列：拌和型阳离子乳化沥青

```test
BC-1
拌和型阳离子 1 号乳化沥青
Mix Type Cationic Emulsified Asphalt No.1

破乳速度：慢裂型

制作工艺核心差异：
- 乳化剂：长碳链慢裂胺类，HLB 值 15-18，乳化膜强度极高
- 研磨：胶体磨 5000r/min，研磨 2-3 遍，沥青微粒 0.1-2μm
- 稳定剂：大量添加 PVA/CMC，保证拌和全程不破乳
   
标准材料配比：
基质沥青 60%+ 水 37.5%+ 阳离子乳化剂 2.0%+ 稳定剂 0.5%

规范强制核心参数：
- 沥青含量≥55%
- 拌和稳定度≥120s
- 5d 储存稳定性≤5%
- 集料裹覆率≥95%
   
施工用途：
- 冷拌沥青混合料
- 路面冷再生工程
- 稀浆封层
   
适配路面层位：
路面下面层、基层、面层预防性养护

慢裂型拌和稳定性极强，和集料拌和后 2-4h 不破乳，有充足的运输、摊铺时间，仅在碾压时受外力破乳成型
```

```test
BC-2
拌和型阳离子 2 号乳化沥青
Mix Type Cationic Emulsified Asphalt No.2

破乳速度：中裂型

制作工艺核心差异：
- 乳化剂：中碳链胺类，HLB 值 12-14，平衡拌和稳定性与破乳速度
- 研磨：胶体磨 4000r/min，研磨 2 遍，沥青微粒 1-3μm

标准材料配比：
基质沥青 58%+ 水 40.8%+ 乳化剂 1.0%+ 稳定剂 0.2%

规范强制核心参数：
- 沥青含量≥50%
- 拌和稳定度≥60s
   
施工用途：
- 普通稀浆封层
- 细粒式冷拌料
   
适配路面层位：
路面上封层、坑槽修补

中裂型兼顾拌和时间与成型速度，摊铺后 2-4h 可开放交通
```

```test
BC-3
拌和型阳离子 3 号乳化沥青
Mix Type Cationic Emulsified Asphalt No.3

破乳速度：快裂型

制作工艺核心差异：
- 乳化剂：短碳链季铵盐，HLB 值 8-12，拌和后快速破乳
- 研磨：胶体磨 3000r/min，研磨 1 遍，沥青微粒 3-5μm

标准材料配比：
基质沥青 60%+ 水 39.2%+ 乳化剂 0.7%+ 稳定剂 0.1%

规范强制核心参数：
- 沥青含量≥50%
- 拌和稳定度≥30s
   
施工用途：
- 应急坑槽修补
- 常温修补料
   
适配路面层位：
路面坑槽应急处置

快裂型拌和后快速成型，修补后 1-2h 即可开放交通
```

>阴离子普通乳化沥青：PA/BA 系列，仅干燥碱性石料场景用

|牌号|核心工艺差异|用途限制|
|---|---|---|
|PA-1|乳化剂为脂肪酸皂 / 磺酸盐，皂液 PH 值 8-12（碱性），沥青加热温度 140-160℃（比阳离子高 20℃）|仅干燥环境、碱性石灰岩的表面处治、下封层|
|PA-2|乳化剂为长碳链磺酸盐，需更高温度保证乳化效果|仅干燥基层的透层油、基层养生，潮湿基层直接失效|
|PA-3|乳化剂为中碳链脂肪酸皂，对基层洁净度要求极高|仅干燥洁净层间的粘层油，严禁潮湿环境|
|BA-1|乳化剂为慢裂型磺酸盐，拌和稳定性弱于阳离子|仅碱性石灰岩的冷拌料、冷再生|
|BA-2|中裂型阴离子乳化剂，成型速度慢于阳离子|普通稀浆封层，干燥环境|
|BA-3|快裂型阴离子乳化剂，粘附性弱于阳离子|干燥环境的坑槽修补|

>非离子普通乳化沥青：PN/BN 系列

非离子型乳化沥青的乳化剂在水中不电离，化学稳定性极强，耐酸碱、耐硬水，但_粘结力弱、破乳速度极难控制、成本高_，因此规范里*仅保留 2 个牌号，无 PN-1、PN-3、BN-2、BN-3*，核心原因是没有适配的公路施工场景。

```test
PN-2
喷洒型非离子 2 号乳化沥青
Spray Type Non-ionic Emulsified Asphalt No.2

破乳速度：慢裂型

工艺核心：
乳化剂为吐温、司盘类，HLB 值 12-16，皂液 PH 值中性，研磨细度极细

施工用途：
仅用于特殊场景：盐碱地区基层透层、酸碱废水环境防腐工程，高等级公路基本不用

为什么没有其他牌号：
- PN-1 需要快裂型，但非离子型破乳速度极慢，无法实现快裂，无适用场景
- PN-3 需要快裂粘层用，非离子型粘结力弱，无法满足层间粘结要求，因此规范不设置
```

```test
BN-1
拌和型非离子 1 号乳化沥青
Mix Type Non-ionic Emulsified Asphalt No.1

破乳速度：慢裂型

工艺核心：
乳化剂为长碳链聚醚类，拌和稳定性极强，耐酸碱

施工用途：
仅用于盐碱地区冷拌沥青混合料、酸性废水环境防腐工程

为什么没有其他牌号：
非离子型仅慢裂型有实用价值，中裂 / 快裂型无法满足拌和 + 成型要求，因此规范仅保留 BN-1
```

>改性乳化沥青：带 R/M/S

```test
PCR
喷洒型阳离子快裂改性乳化沥青
Spray Type Cationic Rapid Setting Modified Emulsified Asphalt

破乳速度：快裂型

工艺核心差异：
- 原料：SBS 改性沥青为基质，搭配快裂型阳离子乳化剂
- 研磨：胶体磨 4000r/min，研磨 2 遍，保证改性剂均匀分散
- 稳定剂：添加橡胶粉 / 乳胶，提升粘结力

规范强制核心参数：
- 沥青含量≥60%
- 蒸发残留物针入度 40-100（0.1mm）
- 软化点≥50℃
- 粘附性≥5 级
   
施工用途：
- 高速 / 一级公路粘层油
- 桥面铺装防水粘结层
- 同步碎石封层
- 高等级公路下封层
   
适配路面层位：
高等级公路面层之间、桥面铺装层之间、基层顶面

改性后粘结力、高温稳定性、水稳定性全面升级，快裂快速成型，满足重载交通、桥面的高要求
```

```test
BCR
拌和型阳离子快裂改性乳化沥青
Mix Type Cationic Rapid Setting Modified Emulsified Asphalt

破乳速度：快裂型

工艺核心差异：
- 原料：SBR 改性沥青为基质，搭配快裂型阳离子乳化剂
- 研磨：胶体磨 3500r/min，研磨 2 遍，保证拌和裹覆性
   
规范强制核心参数：
- 沥青含量≥55%
- 拌和稳定度≥30s
- 5℃低温延度≥5cm
   
施工用途：
- 高等级公路应急坑槽修补
- 微表处预处理
- 冷补料生产

适配路面层位：
路面坑槽修补、预防性养护

改性后低温抗裂性、强度提升，快裂快速成型，修补后快速开放交通
```

```test
BCM
拌和型阳离子中裂改性乳化沥青
Mix Type Cationic Medium Setting Modified Emulsified Asphalt

破乳速度：中裂型

工艺核心差异：
- 原料：SBS/SBR 复合改性沥青，搭配中裂型乳化剂
- 研磨：胶体磨 4000r/min，研磨 2 遍，沥青微粒 1-3μm
   
规范强制核心参数：
- 沥青含量≥55%
- 拌和稳定度≥60s
   
施工用途：
- 稀浆封层
- 微表处
- 高等级公路预防性养护
   
适配路面层位：
路面上封层、面层表面处治

中裂型兼顾拌和时间与成型速度，改性后耐磨、抗滑性能提升，满足高等级公路养护要求
```

```test
BCS
拌和型阳离子慢裂改性乳化沥青
Mix Type Cationic Slow Setting Modified Emulsified Asphalt

破乳速度：慢裂型

工艺核心差异：
- 原料：高粘度改性沥青，搭配慢裂型乳化剂
- 研磨：胶体磨 5000r/min，研磨 3 遍，沥青微粒 0.1-2μm
- 稳定剂：大量添加，保证拌和稳定性
   
规范强制核心参数：
- 沥青含量≥60%
- 拌和稳定度≥120s
- 动稳定度≥6000 次 /mm
   
施工用途：
- 高等级公路路面冷再生
- 厂拌冷拌沥青混合料
- 冷再生基层
   
适配路面层位：
路面下面层、基层

慢裂型拌和稳定性极强，改性后强度、抗车辙性能提升，满足冷再生基层的承载要求
```

---

#### 不同路面层位的乳化沥青选型

基层透层油
>
>必须渗透进基层≥5mm，慢破乳，形成嵌锁
>
>首选牌号：PC-2
>
>备选牌号：PA-2、PN-2
>
>绝对禁用牌号：PC-1、PC-3、所有 B 开头的拌和型


层间粘层油
>
>必须快速破乳成型，强粘结力，层间不推移
>
>首选牌号：PC-3（普通公路）、PCR（高等级 / 桥面）
>
>备选牌号：PA-3
>
>绝对禁用牌号：PC-2、所有 B 开头的拌和型


路面下封层
>
>必须快速成膜，防水，与基层 / 碎石粘结
>
>首选牌号：PC-1
>
>备选牌号：PCR、PA-1
>
>绝对禁用牌号：PC-2、所有 B 开头的拌和型


冷拌混合料 / 冷再生
>
>必须拌和稳定性强，慢破乳，碾压后成型
>
>首选牌号：BC-1（普通公路）、BCS（高等级）
>
>备选牌号：BA-1、BN-1
>
>绝对禁用牌号：所有 P 开头的喷洒型、快裂型 BC-3


稀浆封层 / 微表处
>
>兼顾拌和时间与成型速度，耐磨抗滑
>
>首选牌号：BC-2、BCM
>
>备选牌号：BA-2
>
>绝对禁用牌号：快裂 / 慢裂型、所有 P 开头的喷洒型


应急坑槽修补
>
>必须快裂快凝，快速开放交通
>
>首选牌号：BC-3、BCR
>
>备选牌号：BA-3
>
>绝对禁用牌号：慢裂型、所有 P 开头的喷洒型


#### 总结补充

* 乳化石油沥青的质量应符合《公路沥青路面施工技术规范》JTGF40-2004  
“道路用乳化沥青技术要求”的规定。  

<<<<<<< HEAD
* 乳化沥青类型根据集料品种及使用条件选择。阳离子乳化沥青可适用于各种集料品种，阴离子乳化沥青适用于碱性石料。乳化沥青的破乳速度、粘度宜根据用途与施工方法选择。  

* 制备乳化沥青用的基质沥青，对高速公路和一级公路，宜符合 <u>下表</u> 道路石油沥青A、B级沥青的要求，其他情况可采用C级沥青。  

* 乳化沥青宜存放在立式罐中，并保持适当搅拌。贮存期以不离析、不冻结、不破乳为度。
=======
* 乳化沥青类型根据集料品种及使用条件选择。阳离子乳化沥青可适用于各种  
集料品种，阴离子乳化沥青适用于碱性石料。乳化沥青的破乳速度、粘度宜根据用途与  
施工方法选择。  

* 制备乳化沥青用的基质沥青，对高速公路和一级公路，宜符合 <u>下表</u> 道路石  
油沥青A、B级沥青的要求，其他情况可采用C级沥青。  

* 乳化沥青宜存放在立式罐中，并保持适当搅拌。贮存期以不离析、不冻结、不  
破乳为度。
>>>>>>> origin/main

|沥青等级|适用范围|
|:--|:--|
|A 级沥青|各个等级的公路，适用于任何场合和层次|
|B 级沥青|1. 高速公路、一级公路沥青下面层及以下的层次，二级及二级以下公路的各个层次；<br>2. 用做改性沥青、乳化沥青、改性乳化沥青、稀释沥青的基质沥青|
|C 级沥青|三级及三级以下公路的各个层次|
